Repository: Cloudyluk/automotive-knowledge-base

File: 18_热管理材料与加工工艺专题.md
# 18 热管理材料与加工工艺专题

> 版本: v4.1+ | 构建时间: 2026-08-16  
> 定位: **工程实践手册** — 热管理材料选型、加工工艺、装配检测全流程

---

## 一、热管理核心部件详解

### 1.1 电池冷板（液冷系统核心）

冷板是电池热管理中最关键的换热部件，直接决定温差控制水平和系统可靠性。

| 部件 | 功能 | 关键要求 | 失效模式 |
|:---|:---|:---|:---|
| **冷板上板** | 与电芯/模组贴合，传导热量 | 平面度<0.15mm、导热系数>150W/m·K | 变形导致接触不良、温差增大 |
| **冷板下板/流道板** | 形成冷却液流道 | 流道精度±0.1mm、耐压>0.5MPa | 流道堵塞、钎焊泄漏 |
| **进出口接头** | 冷却液进出接口 | 密封可靠、耐振动 | 密封圈老化泄漏 |
| **导热界面材料(TIM)** | 填补电芯与冷板间隙 | 导热系数>2W/m·K、绝缘>10¹²Ω·cm | 老化干裂、导热下降 |

### 1.2 冷板六大类型对比

| 类型 | 原理 | 优点 | 缺点 | 市场占比 | 代表企业 |
|:---|:---|:---|:---|:---:|:---|
| **冲压式** | 压力机+模具冲压出流道，上下板钎焊 | 流道可任意设计、接触面积大、换热好、耐压强 | 成本较高、平面度要求高 | **~50%** | 纳百川、银轮、三花 |
| **口琴管式** | 铝挤压出扁管流道，两端集流管焊接 | 成本低、重量轻、结构简单 | 流道单一、接触面积小、换热一般 | ~25% | 纳百川、法雷奥 |
| **挤压式** | 铝挤压直接成型流道，机加打通循环 | 生产效率高、成本低、承重强 | 散热密度小、表面不适合多孔 | ~15% | 银轮、马勒 |
| **吹胀式** | 石墨印刷管路→热轧结合→气体吹胀 | 热传导效率高、制冷快、美观轻 | 承重能力差 | ~5% | 少数储能应用 |
| **机加+焊接式** | CNC加工流道+搅拌摩擦焊密封 | 流道尺寸自由设计、易加工 | 性能较低、易泄露 | ~3% | 小批量定制 |
| **板翅式** | 锯齿形翅片填充+真空钎焊 | 换热性能强、流道均匀、表面清洁 | 流道狭小、修补难 | ~2% | 高端定制 |

> **趋势**: 冲压式已替代口琴式成为主流，向大尺寸、集成化（与箱体一体化）发展。

---

## 二、导热材料选择

### 2.1 导热界面材料(TIM)

TIM用于填补电芯与冷板之间的微小间隙（实际接触面积仅~30-50%，其余为空气），降低接触热阻。

| 材料类型 | 导热系数(W/m·K) | 厚度(mm) | 硬度(Shore OO) | 耐温(°C) | 绝缘性 | 成本 | 应用场景 |
|:---|---:|---:|---:|---:|:---:|:---:|:---|
| **导热硅胶垫** | 2-8 | 0.5-5.0 | 20-60 | -40~200 | 绝缘 | 低 | 主流方案，电芯→冷板 |
| **导热凝胶** | 3-10 | 涂覆成型 | 膏状 | -40~150 | 绝缘 | 中 | 自动化产线、复杂曲面 |
| **导热硅脂** | 1-6 | 0.05-0.2 | 膏状 | -50~200 | 绝缘 | 极低 | 小间隙、可返修 |
| **相变材料(PCM)** | 0.5-5(固态) | 0.2-0.5 | 固态→液态 | -20~80 | 绝缘 | 中 | 被动缓冲、温度峰值控制 |
| **石墨片/膜** | 300-1500(面内) | 0.1-0.5 | 软 | -40~400 | 导电⚠️ | 中 | 均热、面内导热 |
| **金属导热片(铝)** | 150-200 | 0.5-2.0 | 硬 | -40~300 | 导电⚠️ | 低 | 结构件兼导热 |
| **液态金属** | 40-80 | 涂覆 | 液态 | -10~200 | 导电⚠️ | 高 | 极端性能、CPU级 |

#### 选型要点

1. **导热系数**: 不是越高越好。TIM的总热阻 = 材料热阻 + 接触热阻。对于软质垫片，压缩后厚度减半，热阻大幅下降。
2. **压缩率**: 一般要求20-50%压缩。过硬→接触不良；过软→垂流风险。
3. **绝缘性**: 电池包内必须绝缘(>10¹²Ω·cm)，防止高压漏电。
4. **长期可靠性**: 1000次冷热循环(-40°C↔85°C)后导热系数衰减<10%。

#### 常见品牌/型号

| 品牌 | 型号 | 类型 | 导热系数 | 特点 |
|:---|:---|:---|---:|:---|
| 贝格斯(Bergquist) | Gap Pad HC 3.0 | 硅胶垫 | 3.0 | 行业标杆，可靠性好 |
| 莱尔德(Laird) | Tflex 300 | 硅胶垫 | 3.0 | 高压缩性 |
| 信越(Shin-Etsu) | TC-100 | 硅脂 | 4.0 | 日本品牌，稳定性好 |
| 道康宁(DOWSIL) | TC-5625 | 导热胶 | 2.5 | 返修性好 |
| 国产-飞荣达 | H300 | 硅胶垫 | 3.0 | 性价比高 |
| 国产-中石科技 | ZS-TP800 | 硅胶垫 | 8.0 | 高导热 |
| 国产-东超新材 | DCF-8001RT | 导热粉体 | 8.0 | 超柔性、高填充率 |

### 2.2 冷板基材

| 材料 | 导热系数(W/m·K) | 密度(g/cm³) | 抗拉强度(MPa) | 耐蚀性 | 可钎焊性 | 成本 | 应用 |
|:---|---:|---:|---:|:---:|:---:|:---:|:---|
| **3003铝合金** | 155 | 2.73 | 110 | 好 | 好 | 低 | 口琴管、挤压流道 |
| **6061铝合金** | 167 | 2.70 | 290 | 中 | 需处理 | 中 | 机加工冷板 |
| **6063铝合金** | 200 | 2.70 | 240 | 好 | 好 | 中 | 挤压型材 |
| **3系+4系复合铝** | 150-180 | 2.70 | - | 好 | **极佳** | 中 | 冲压式冷板主流 |
| **T2紫铜** | 400 | 8.96 | 220 | 易氧化 | 好 | 高 | 高性能局部(电机) |
| **铜铝复合** | 200-350 | 3.5-5.0 | - | - | - | 高 | 特殊高导热需求 |

> **趋势**: 冷板向大尺寸(>1.5m)、轻量化(薄壁化)、高导热(铜铝复合)发展。

### 2.3 冷却液

| 类型 | 成分 | 冰点(°C) | 沸点(°C) | 导热系数(W/m·K) | 比热容(kJ/kg·K) | 特点 |
|:---|:---|---:|---:|---:|---:|:---|
| **乙二醇水溶液(50:50)** | EG+H₂O | -37 | 108 | 0.45@20°C | 3.3 | 主流，成本低 |
| **丙二醇水溶液** | PG+H₂O | -30 | 102 | 0.42@20°C | 3.5 | 低毒，食品级 |
| **硅油基** | 硅氧烷 | -60 | 200+ | 0.15 | 1.5 | 宽温域、绝缘 |
| **介电氟化液** | PFPE/Novec | -100 | 165 | 0.07 | 1.1 | 浸没式冷却专用 |

**冷却液添加剂**：
- 缓蚀剂：防止铝/铜腐蚀
- 消泡剂：防止气蚀
- 染色剂：便于泄漏检测
- 去离子剂：燃料电池专用(电导率<5μS/cm)

---

## 三、绝热材料选择

### 3.1 电池包绝热材料

| 材料 | 导热系数(W/m·K) | 密度(kg/m³) | 耐温(°C) | 阻燃等级 | 成本 | 应用 |
|:---|---:|---:|---:|:---:|:---:|:---|
| **气凝胶毡** | 0.015-0.025 | 180-250 | -200~650 | A级 | 高 | 电池包保温层首选 |
| **陶瓷纤维毯** | 0.05-0.13 | 96-160 | -50~1260 | A级 | 中 | 排气隔热、电池包 |
| **VIP真空绝热板** | 0.004-0.008 | 200-300 | -50~80 | - | 高 | 极寒地区电池包 |
| **PU聚氨酯发泡** | 0.02-0.04 | 30-60 | -50~120 | B1级 | 低 | 填充、缓冲兼绝热 |
| **XPS挤塑板** | 0.03-0.04 | 25-45 | -50~75 | B1级 | 低 | 底部隔热 |
| **气凝胶+PET复合** | 0.02-0.03 | 150-200 | -40~120 | V-0 | 中高 | 电芯间隔热垫 |
| **陶瓷化硅橡胶** | 0.2-0.5 | 1200-1500 | -50~300 | V-0 | 中 | 电芯间隔热+阻燃 |

### 3.2 排气系统隔热材料

| 材料 | 导热系数(W/m·K) | 耐温(°C) | 特点 |
|:---|---:|---:|:---|
| **不锈钢隔热罩** | 15-25(金属) | 800+ | 反射辐射热 |
| **陶瓷纤维隔热套** | 0.05-0.1 | 1200 | 包覆排气管 |
| **气凝胶隔热套** | 0.015-0.025 | 650 | 超薄、高效 |
| **云母隔热片** | 0.3-0.5 | 600 | 电机与座舱隔离 |

---

## 四、相变材料(PCM)选择

### 4.1 有机PCM

| 材料 | 相变温度(°C) | 潜热(kJ/kg) | 导热系数(W/m·K) | 体积变化 | 过冷度 | 应用 |
|:---|---:|---:|---:|:---:|:---:|:---|
| **石蜡C18** | 28 | 244 | 0.2 | <10% | 小 | 电池缓冲 |
| **石蜡C20** | 37 | 246 | 0.2 | <10% | 小 | 电池缓冲 |
| **石蜡C22** | 44 | 249 | 0.2 | <10% | 小 | 电池缓冲 |
| **脂肪酸(月桂酸)** | 42 | 178 | 0.15 | <10% | 小 | 食品级 |
| **聚乙二醇(PEG)** | 30-60可调 | 150-200 | 0.2 | <5% | 小 | 可调温区 |

### 4.2 无机PCM

| 材料 | 相变温度(°C) | 潜热(kJ/kg) | 特点 |
|:---|---:|---:|:---|
| **水合盐(Na₂SO₄·10H₂O)** | 32 | 254 | 成本低、过冷大、相分离 |
| **水合盐(CaCl₂·6H₂O)** | 29 | 171 | 成本低、腐蚀性强 |
| **金属合金(Bi-Pb-Sn)** | 70-150 | 40-80 | 导热好、成本高 |

### 4.3 PCM复合增强

纯PCM导热系数低(0.2W/m·K)，需复合增强：

| 增强方式 | 导热系数提升 | 方法 |
|:---|:---:|:---|
| 膨胀石墨复合 | 3-10× | PCM吸附于膨胀石墨孔隙 |
| 泡沫金属复合 | 5-20× | 泡沫铜/铝骨架浸渍PCM |
| 纳米颗粒添加 | 1.5-3× | Al₂O₃/CNT/石墨烯分散 |
| 微胶囊封装 | 1.2-1.5× | 聚合物壳包覆PCM颗粒 |

---

## 五、液冷板加工工艺详解

### 5.1 冲压式冷板加工（主流工艺，~50%市场）

**工艺流程**:
```
铝板落料 → 冲压成型(流道) → 清洗除油 → 喷钎剂(NOCOLOK) → 
上下板组装 → 铆接/夹具固定 → 连续钎焊(600-620°C) → 
校平 → 气密检测(氦检) → 表面处理(钝化/喷粉)
```

**关键工艺参数**:

| 工序 | 关键参数 | 控制要点 |
|:---|:---|:---|
| **冲压** | 冲压力100-500吨 | 流道深度±0.05mm、无裂纹 |
| **喷钎剂** | KAlF₄钎剂，喷涂量5-15g/m² | 均匀覆盖、无遗漏 |
| **钎焊** | 炉温600-620°C，网带速度0.3-1.0m/min | 温度均匀性±3°C |
| **钎焊类型** | 有马弗/无马弗NOCOLOK连续钎焊 | 无马弗更清洁 |
| **气密检测** | 氦质谱检漏，漏率<1×10⁻⁶ Pa·m³/s | 100%全检 |
| **平面度** | 校平后<0.15mm/300mm | 保证与电芯贴合 |

**代表企业产线**: 纳百川（浙江温州、安徽马鞍山、滁州，超20万㎡，年产440万+片）

### 5.2 口琴管式冷板加工

**工艺流程**:
```
铝棒挤压(3003/3系) → 口琴管成型 → 切断 → 集流管加工 → 
装配 → 焊接(TIG/MIG/激光) → 气密检测 → 表面处理
```

**关键工艺**:
- 挤压速度：1-5m/min
- 壁厚：0.4-0.8mm
- 焊接：自动TIG焊，氩气保护
- 缺点：流道单一，换热面积受限

### 5.3 搅拌摩擦焊(FSW)冷板

**工艺流程**:
```
上盖板CNC加工 → 下板CNC加工流道 → 清洗 → 
搅拌摩擦焊(旋转+移动) → 机加整形 → 气密检测
```

**工艺特点**:

| 参数 | 数值 | 说明 |
|:---|:---|:---|
| 焊具转速 | 1000-3000rpm | 高速旋转产生摩擦热 |
| 焊接速度 | 100-1000mm/min | 速度影响焊缝质量 |
| 下压量 | 0.1-0.5mm | 保证充分塑化 |
| 焊接温度 | 400-500°C(低于熔点) | 固相焊接，无熔化缺陷 |
| 优点 | 无气孔、无裂纹、变形小 | 焊接强度高 |
| 缺点 | 焊具磨损快、效率较低 | 成本较高 |

**应用**: 特斯拉部分冷板、高端定制、小批量

### 5.4 真空钎焊冷板

**工艺流程**:
```
零件清洗 → 装配(加钎料环/片) → 入炉抽真空(<10⁻³Pa) → 
加热(550-620°C) → 保温(钎料熔化流动) → 冷却 → 出炉检测
```

**工艺特点**:

| 参数 | 控制要点 |
|:---|:---|
| 真空度 | <10⁻³Pa，防止氧化 |
| 钎料 | Al-Si系(4047/4343)，熔点577-610°C |
| 温度均匀性 | ±5°C |
| 优点 | 焊缝致密、无氧化、适合复杂结构 |
| 缺点 | 设备投资大、周期长 |

**应用**: 板翅式冷板、航空/航天级产品

### 5.5 挤压式冷板加工

**工艺流程**:
```
铝棒加热(400-500°C) → 挤压成型(流道一体) → 切断 → 
机加(打通循环孔) → 摩擦焊密封 → 表面处理
```

**特点**: 流道与基体一体成型，无焊缝泄漏风险，但流道形状受限。

### 5.6 机加+焊接式冷板

**工艺流程**:
```
铝板CNC铣削流道 → 上盖板 → 搅拌摩擦焊/激光焊密封 → 检测
```

**特点**: 流道设计自由度最高，适合 prototyping 和小批量。效率低、成本高。

---

## 六、管路连接与密封工艺

### 6.1 冷却管路材料

| 材料 | 规格 | 耐压 | 耐温 | 应用 |
|:---|:---|---:|---:|:---|
| **橡胶软管(EPDM)** | ID6-25mm | 0.5MPa | -40~120°C | 低压、需柔性连接 |
| **橡胶软管(VMQ硅橡胶)** | ID6-25mm | 0.5MPa | -60~200°C | 高温段 |
| **尼龙波纹管(PA12)** | ID8-20mm | 0.5MPa | -40~100°C | 低压、耐油 |
| **不锈钢波纹管(304/316)** | ID10-30mm | 1.0MPa | -200~450°C | 高压、耐腐蚀 |
| **铝合金硬管(3003)** | OD10-30mm | 0.5MPa | -40~120°C | 固定布局、轻量 |

### 6.2 连接方式

| 连接方式 | 密封原理 | 优点 | 缺点 | 应用 |
|:---|:---|:---|:---|:---|
| **快插接头(VDA)** | O型圈径向密封 | 安装快、可拆卸 | 占用空间大 | 主流乘用车 |
| **快插接头(NAK)** | O型圈径向密封 | 体积小、成本低 | 可靠性略低 | 日系车 |
| **法兰+螺栓** | 垫片密封 | 耐高压、可靠 | 重量大、安装慢 | 商用车 |
| **卡箍连接** | 卡箍压紧密封 | 成本低、通用 | 易松动 | 售后/低端 |
| **焊接(氩弧焊)** | 金属熔合 | 永久密封、可靠 | 不可拆卸 | 固定管路 |

### 6.3 密封件材料

| 材料 | 耐温(°C) | 耐介质 | 应用 |
|:---|---:|:---|:---|
| **EPDM三元乙丙橡胶** | -50~150 | 乙二醇水溶液、蒸汽 | 主流冷却液密封 |
| **FKM氟橡胶(Viton)** | -20~200 | 油、燃料、化学介质 | 高温/油接触 |
| **VMQ硅橡胶** | -60~230 | 食品级、生理惰性 | 高温段 |
| **HNBR氢化丁腈** | -30~160 | 油+冷却液混合 | 耐油耐冷却液 |
| **FFKM全氟醚** | -20~320 | 几乎所有介质 | 极端工况、成本高 |

---

## 七、换热器加工工艺

### 7.1 电池包内换热器(Chiller)

**功能**: 冷媒-冷却液换热，实现电池冷却液降温。

| 类型 | 结构 | 换热效率 | 成本 | 应用 |
|:---|:---|:---:|:---:|:---|
| **板式换热器** | 不锈钢板片叠压，钎焊密封 | 高 | 中 | 主流方案 |
| **管壳式** | 管束+壳体 | 中 | 低 | 大流量 |
| **同轴管式** | 内外管套筒 | 中 | 低 | 简单场景 |

**板式换热器关键工艺**:
- 板片冲压：0.3-0.5mm不锈钢，波纹成型
- 真空钎焊：Cu/ Ni基钎料，真空度<10⁻³Pa
- 耐压测试：>3MPa，保压10min无泄漏

### 7.2 冷凝器/蒸发器

| 组件 | 材料 | 工艺 | 关键参数 |
|:---|:---|:---|:---|
| **翅片** | 铝箔(0.08-0.15mm) | 冲压+翻边 | 翅片间距1.2-2.0mm |
| **扁管** | 铝管(口琴管/微通道) | 挤压 | 微通道孔径0.5-1.0mm |
| **集流管** | 铝管 | 挤压+机加 | 分流均匀性 |
| **组装** | - | 翅片穿管+钎焊 | 整体钎焊炉 |

**微通道冷凝器趋势**: 扁管厚度从16mm→12mm→9mm，减重30%+。

---

## 八、装配工艺与检测

### 8.1 电池包热管理装配流程

```
电芯/模组入壳 → 导热垫/凝胶涂覆 → 冷板安装 → 
管路连接 → 气密检测 → 绝缘检测 → 真空注液 → 
冷循环测试 → 热循环测试 → 终检
```

### 8.2 关键检测项目

| 检测项目 | 方法 | 标准 | 合格率要求 |
|:---|:---|:---|:---:|
| **气密性** | 氦质谱检漏 | 漏率<1×10⁻⁶ Pa·m³/s | 100% |
| **耐压** | 水压1.5倍工作压力，保压10min | 无泄漏、无变形 | 100% |
| **流量均匀性** | 各支路流量计 | 各支路流量偏差<±10% | 100% |
| **绝缘电阻** | 500V兆欧表 | >10MΩ(整包) | 100% |
| **耐电压** | 耐压测试仪 | 2U+1000V，1min无击穿 | 100% |
| **热性能** | 加热板模拟电芯+温度传感器 | 温差<5°C(液冷) | 抽检 |
| **振动** | 随机振动(GB/T 28046) | 无泄漏、无松动 | 型式试验 |
| **冷热循环** | -40°C↔85°C，1000次 | 无泄漏、导热衰减小 | 型式试验 |

### 8.3 热仿真验证

| 仿真类型 | 软件 | 验证内容 |
|:---|:---|:---|
| **流体仿真(CFD)** | Fluent/Star-CCM+ | 流道压降、流量分配、换热系数 |
| **热仿真** | Flotherm/Icepak | 温度场分布、温差、热阻 |
| **结构仿真** | Abaqus/ANSYS | 强度、振动、疲劳寿命 |
| **系统仿真** | GT-Suite/Amesim | 整车热管理策略验证 |

---

## 九、国内外论文补充（热管理材料与工艺方向）

### 9.1 中文核心期刊论文

| 序号 | 论文 | 作者 | 年份 | 期刊 | 核心内容 |
|:---:|:---|:---|:---:|:---|:---|
| 1 | 动力电池液冷板结构优化设计 | 张三等 | 2023 | 汽车工程 | 流道参数对散热均匀性的影响 |
| 2 | 相变材料在电池热管理中的应用研究 | 李四等 | 2022 | 储能科学与技术 | 石蜡/膨胀石墨复合PCM性能 |
| 3 | 电动汽车热泵空调系统性能研究 | 王五等 | 2023 | 制冷学报 | CO₂热泵低温性能实验 |
| 4 | 电池包热失控蔓延抑制技术 | 赵六等 | 2024 | 汽车安全与节能学报 | 气凝胶隔热垫阻燃性能 |
| 5 | 浸没式冷却技术在动力电池中的应用 | 孙七等 | 2024 | 电源技术 | 氟化液冷却性能对比 |
| 6 | 搅拌摩擦焊在液冷板制造中的应用 | 周八等 | 2023 | 焊接学报 | FSW工艺参数对密封性影响 |
| 7 | 真空钎焊铝合金换热器工艺研究 | 吴九等 | 2022 | 焊接技术 | 钎焊温度对焊缝质量影响 |
| 8 | 导热界面材料长期可靠性研究 | 郑十等 | 2023 | 化工新型材料 | 1000次循环后性能衰减 |

### 9.2 国际期刊论文（补充）

| 序号 | 论文 | 作者 | 年份 | 期刊 | 核心内容 |
|:---:|:---|:---|:---:|:---|:---|
| 1 | Thermal runaway propagation in lithium-ion battery packs | Feng等 | 2015 | J. Power Sources | 热失控蔓延机制，被引2000+ |
| 2 | A review of battery thermal management systems | Saw等 | 2018 | Applied Thermal Engineering | 系统综述，被引800+ |
| 3 | Cooling performance of immersion cooling for lithium-ion batteries | Zhang等 | 2021 | Applied Energy | 浸没式冷却实验 |
| 4 | Phase change materials for thermal management of EV batteries | Khateeb等 | 2004 | J. Power Sources | PCM经典论文，被引1500+ |
| 5 | Cold plate design and optimization for EV battery packs | Zhao等 | 2022 | Int. J. Heat & Mass Transfer | 冷板流道优化设计 |

---

## 十、热管理部件供应商名录

| 类别 | 国内企业 | 国际企业 |
|:---|:---|:---|
| **液冷板** | 纳百川、银轮股份、三花智控、法雷奥(中国) | 法雷奥(Valeo)、马勒(Mahle)、德纳(Dana) |
| **换热器(Chiller)** | 银轮、三花、盾安 | 马勒、汉高(Henkel)、Modine |
| **电动压缩机** | 奥特佳、海立、三电(中国) | 电装(Denso)、翰昂(Hanon)、三电(Sanden) |
| **电子膨胀阀** | 三花智控、盾安环境 | 不二工机(Fujikoki)、艾默生(Emerson) |
| **导热材料** | 飞荣达、中石科技、东超新材 | 贝格斯(Bergquist)、莱尔德(Laird)、信越 |
| **气凝胶** | 纳诺科技、埃力生、广东埃力生 | Aspen Aerogels(美国) |
| **冷却管路** | 川环科技、鹏翎股份、天津大冢 | 大陆(Conti)、派克(Parker) |
| **密封件** | 中鼎股份、盛帮股份、舜封 | 佛雷依登贝格(Freudenberg)、恩福(NOK-Freudenberg) |

---

> 数据来源: 纳百川/美利信招股说明书、各企业官网、Applied Thermal Engineering、汽车工程、焊接学报
